Repository: nitad54448/brutus

# Brutus

Ab initio indexing of powder diffraction patterns, in a browser tab.

You give it a list of peak positions; it works out the unit cell. The name is
honest about the method — it is a brute-force search, and force is not
necessarily smart. But GPUs are very good at doing dumb things quickly, so
Brutus searches every crystal system, from cubic down to triclinic, one after
the other on the GPU, and exhausts search spaces that would be impractical on a
CPU.

Brutus runs entirely on your machine. Nothing is uploaded anywhere, there is no
account, and there is no install step.

---

## Running it

This program can be run by accessing <https://nitad54448.github.io/brutus/>.

If you want, you can copy all these files to a folder of your choice and run it
from there. This is a static site, so any web server will work; you can launch
one in Visual Studio or with:

```bash
cd brutus
python -m http.server 8000

# then open http://localhost:8000/index.html
```

Opening `index.html` straight off the disk (`file://`) will *not* work — the
app fetches the shaders and the space-group database at runtime, and browsers
block that for local files.

You need a browser with **WebGPU** (recent Chrome, Edge, or Safari 18+ with
graphics acceleration set to ON). You probably have a GPU, so if it does not
work it is the settings of your browser rather than the device. I tested this
program on many devices, even on an Android phone. Without WebGPU, cubic,
tetragonal and hexagonal are still indexed, on the CPU in a Web Worker;
orthorhombic, monoclinic and triclinic need the GPU.

---

## How it works

The program reads a data file and you detect the peak positions. Peak positions
are converted to Q-space, where $Q = 1/d^2$, because the relationship between
$Q$ and the Miller indices is linear in the reciprocal cell parameters:

$$Q_{hkl} = Ah^2 + Bk^2 + Cl^2 + Dkl + Ehl + Fhk$$

The assumption underneath everything is that the strongest low-angle
reflections have small integer indices. So the program picks some observed
peaks, guesses an $(hkl)$ for each, solves the linear system, and sees what
falls out. A trial that survives a cheap filter is then refined properly by
weighted least squares — including the zero-point error — and scored against
the whole peak list with M(20) and F(N).

The interesting part is the filtering, because the search generates enormous
numbers of candidates and almost all of them are nonsense. Each GPU thread
solves one system, throws away anything geometrically implausible, and scores
the survivor against the first ten peaks. Very few cells survive this test, but

## The space-group database

`sg_ops.json` holds all **530 settings of the 230 space groups** — every
symmetry operator, the zone definitions, and the printed reflection conditions —
in about 240 KB. Rotation matrices are dictionary-encoded against a shared table
of the 64 distinct ones.

`sg_ops.json` is generated directly from [cctbx](https://cctbx.github.io/):

```bash
python scripts/build_sg_db.py --out sg_ops.json
```

You only need this if you want to rebuild the database; a working copy ships
with the repository. It requires a cctbx environment — nothing else in Brutus
does.

The zones and conditions are *derived from* the operators rather than copied
from a table, so they cannot drift out of step with what the application
actually uses. They come out in International Tables form (`00l: l=6n` for
P6₁, `h-hl: h+l=3n, l=2n` for R-3c). The rule strings are then checked against
the operators, read exactly as the app reads them, first per setting and again
on the finished file. The file is written only if every check passes, so a
failed build leaves the previous `sg_ops.json` in place. Three commands let you
check it without trusting me:

```bash
python scripts/build_sg_db.py --self-test         # checks the maths, no cctbx needed
python scripts/build_sg_db.py --check sg_ops.json # re-verifies a finished file
node tests/check_sg_ops.mjs sg_ops.json   # checks the app can consume it
```

`--self-test` builds eleven space groups by closing published generators,
checks each group's order against its published value first (so a typo in a
generator fails loudly rather than quietly testing the wrong group), then
derives the reflection conditions and compares them against the International
Tables. `--limit N` builds only the first N settings, as a smoke test; the
result goes to `sg_ops.partial.json`, so it cannot replace the real database.

`check_sg_ops.mjs` also reports how many settings are actually *reachable*.
About 77 are deliberately excluded: monoclinic settings that are not b-unique,
and settings written on rhombohedral rather than hexagonal axes. That is
correct, not a loss — Brutus produces b-unique monoclinic cells and indexes
R lattices in hexagonal axes, so a condition list written for other axes refers
to different indices, and applying it would be wrong.

---

File: rosenhahnite.cif
data_global
_chemical_name_mineral 'Rosenhahnite'
loop_
_publ_author_name
'Wan C'
'Ghose S'
'Gibbs G V'
_journal_name_full 'American Mineralogist'
_journal_volume 62 
_journal_year 1977
_journal_page_first 503
_journal_page_last 512
_publ_section_title
;
 Rosenhahnite, Ca3Si3O8(OH)2: crystal structure and the stereochemical
 configuration of the hydroxylated trisilicate group, [Si3O8(OH)2]
 Note: sample is from Mendocino County, California
;
_database_code_amcsd 0000580
_chemical_formula_sum 'Ca3 Si3 O10 H2'
_cell_length_a 6.955
_cell_length_b 9.484
_cell_length_c 6.812
_cell_angle_alpha 108.64
_cell_angle_beta 94.84
_cell_angle_gamma 95.89
_cell_volume 420.226
_exptl_crystal_density_diffrn      2.896
_symmetry_space_group_name_H-M 'P -1'
loop_
_space_group_symop_operation_xyz
  'x,y,z'
  '-x,-y,-z'
loop_
_atom_site_label
_atom_site_fract_x
_atom_site_fract_y
_atom_site_fract_z
_atom_site_U_iso_or_equiv
Ca1   0.27993   0.34503   0.18405 ?
Ca2   0.09599   0.68010   0.24285 ?
Ca3   0.84648   0.00858   0.26704 ?
Si1   0.30412   0.04876   0.27718 ?
Si2   0.62432   0.66151   0.32901 ?
Si3   0.80203   0.37614   0.27028 ?
O1   0.19280   0.08740   0.09020 ?
O2   0.50030   0.96960   0.21310 ?
O3   0.15940   0.94800   0.36680 ?
O4   0.39380   0.21320   0.44710 ?
O5   0.76940   0.72540   0.19690 ?
O6   0.40850   0.59310   0.20710 ?
O7   0.72110   0.53300   0.41280 ?
O8   0.60820   0.29500   0.09110 ?
O9   0.85600   0.27160   0.40150 ?
O10   0.97480   0.41930   0.14750 ?
H1   0.52400   0.10100  -0.12200   0.03800
H2   0.60200   0.34200  -0.02000   0.01013
loop_
_atom_site_aniso_label
_atom_site_aniso_U_11
_atom_site_aniso_U_22
_atom_site_aniso_U_33
_atom_site_aniso_U_12
_atom_site_aniso_U_13
_atom_site_aniso_U_23
Ca1 0.00688 0.00831 0.00900 0.00050 0.00011 0.00153
Ca2 0.00649 0.00815 0.00806 0.00068 0.00004 0.00061
Ca3 0.00762 0.00947 0.00727 0.00071 -0.00123 0.00046
Si1 0.00446 0.00686 0.00586 -0.00034 0.00020 0.00040
Si2 0.00413 0.00702 0.00542 -0.00025 -0.00013 0.00012
Si3 0.00470 0.00743 0.00594 0.00031 0.00000 0.00090
O1 0.01177 0.01064 0.00742 -0.00043 -0.00265 0.00205
O2 0.00771 0.01196 0.01270 0.00204 0.00109 -0.00309
O3 0.00797 0.00907 0.01049 -0.00139 0.00076 0.00297
O4 0.00933 0.00847 0.00860 -0.00115 0.00125 -0.00214
O5 0.00685 0.01108 0.00833 0.00056 0.00149 0.00367
O6 0.00630 0.00911 0.00748 -0.00161 -0.00107 0.00043
O7 0.00969 0.00899 0.00738 0.00263 0.00031 0.00110
O8 0.00771 0.01152 0.00918 -0.00136 -0.00232 0.00121
O9 0.01132 0.00943 0.00910 0.00223 0.00018 0.00300
O10 0.00654 0.01208 0.00889 0.00034 0.00192 0.00335

File: zektzerite.cif
data_global
_chemical_name_mineral 'Zektzerite'
loop_
_publ_author_name
'Ghose S'
'Wan C'
_journal_name_full 'American Mineralogist'
_journal_volume 63 
_journal_year 1978
_journal_page_first 304
_journal_page_last 310
_publ_section_title
;
 Zektzerite, NaLiZrSi6O15: a silicate with six-tetrahedral-repeat double chains
 near Washington Pass, North Cascades, Washington, USA
;
_database_code_amcsd 0000638
_chemical_compound_source 'Miarolitic cavities of the Golden Horn batholith'
_chemical_formula_sum 'Na Li Zr Si6 O15'
_cell_length_a 14.330
_cell_length_b 17.354
_cell_length_c 10.164
_cell_angle_alpha 90
_cell_angle_beta 90
_cell_angle_gamma 90
_cell_volume 2527.612
_exptl_crystal_density_diffrn      2.784
_symmetry_space_group_name_H-M 'C m c a'
loop_
_space_group_symop_operation_xyz
  'x,y,z'
  '1/2+x,1/2+y,z'
  'x,1/2-y,1/2+z'
  '1/2+x,-y,1/2+z'
  '-x,1/2+y,1/2-z'
  '1/2-x,+y,1/2-z'
  '-x,y,z'
  '1/2-x,1/2+y,z'
  'x,-y,-z'
  '1/2+x,1/2-y,-z'
  'x,1/2+y,1/2-z'
  '1/2+x,+y,1/2-z'
  '-x,1/2-y,1/2+z'
  '1/2-x,-y,1/2+z'
  '-x,-y,-z'
  '1/2-x,1/2-y,-z'
loop_
_atom_site_label
_atom_site_fract_x
_atom_site_fract_y
_atom_site_fract_z
Na   0.25000   0.21648   0.25000
Li   0.24712   0.00000   0.00000
Zr   0.25000  -0.08805   0.25000
Si1   0.39091   0.12869   0.01792
Si2   0.38965   0.07306   0.31148
Si3   0.39072   0.19281   0.54143
O1   0.37070   0.21970  -0.00542
O2   0.32801   0.07851  -0.07887
O3   0.36177   0.11174   0.17054
O4   0.32978  -0.00240   0.34095
O5   0.36064   0.14017   0.41591
O6   0.32984   0.17405   0.66829
O7   0.50000   0.11001  -0.00132
O8   0.50000   0.05683   0.31751
O9   0.50000   0.18146   0.57081
loop_
_atom_site_aniso_label
_atom_site_aniso_U_11
_atom_site_aniso_U_22
_atom_site_aniso_U_33
_atom_site_aniso_U_12
_atom_site_aniso_U_13
_atom_site_aniso_U_23
Na 0.02611 0.01190 0.04182 0.00000 0.01542 0.00000
Li 0.01581 0.01633 0.01031 0.00000 0.00000 -0.00018
Zr 0.00551 0.00442 0.00461 0.00000 -0.00007 0.00000
Si1 0.00614 0.00641 0.00675 -0.00076 -0.00066 -0.00009
Si2 0.00655 0.00626 0.00675 -0.00101 0.00015 -0.00063
Si3 0.00697 0.00595 0.00717 -0.00063 0.00052 -0.00080
O1 0.02309 0.00763 0.01513 0.00063 -0.00214 -0.00036
O2 0.01030 0.00854 0.00900 -0.00189 -0.00199 -0.00036
O3 0.01415 0.01556 0.00900 0.00088 -0.00022 0.00313
O4 0.01061 0.00809 0.01136 -0.00340 0.00015 -0.00089
O5 0.01415 0.00976 0.01157 -0.00013 0.00000 -0.00447
O6 0.01259 0.01083 0.00963 -0.00202 0.00384 -0.00027
O7 0.00583 0.02594 0.01895 0.00000 0.00000 -0.00277
O8 0.00427 0.01755 0.02193 0.00000 0.00000 -0.00009
O9 0.00749 0.02258 0.02093 0.00000 0.00000 0.00223
